Repository: carl20258l-stack/yijian_jidian

# 📐 一建机电实务 · 知识库

> 基于环球网校 2026 考点精讲（81 讲）整理的 Obsidian 知识库，覆盖一级建造师（机电实务）全部考点。

## 这是什么

用 [Obsidian](https://obsidian.md) 打开的知识库，包含一建机电实务全部 6 章、81 讲考点笔记。每章配有 Canvas 知识图谱，可直观浏览知识点之间的关联。

## 快速开始

```bash

# 1. 克隆仓库
git clone https://github.com/carl20258l-stack/yijian_jidian.git

# 2. 用 Obsidian 打开

#    打开 Obsidian → Open folder as vault → 选择 yijian_jidian 目录
```

> 没有 Obsidian？直接浏览 Markdown 文件也行，只是看不到 Canvas 知识图谱。

## 内容概览

| 章节 | 讲次 | 内容 |
|------|------|------|
| ch01 材料与设备 | 5 讲 | 金属/非金属/电气材料分类，通用/专用设备性能 |
| ch02 专业技术 | 7 讲 | 工程测量、起重吊装、焊接技术与检验 |
| ch03 建筑机电 | 23 讲 | 给排水、电气、通风空调、智能化、电梯、消防 |
| ch04 工业机电 | 28 讲 | 设备安装、管道、电气、仪表、防腐绝热、锅炉发电 |
| ch05 法规与标准 | 4 讲 | 计量法、用电规定、特种设备、相关标准 |
| ch06 施工管理 | 14 讲 | 组织设计、招投标、合同、进度/质量/成本/安全管理 |

## 目录结构

```
yijian_jidian/
├── 00-目录.md                # 总导航（MOC）
├── ch01-材料与设备/           #   5 篇笔记 + Canvas 图谱
├── ch02-专业技术/             #   7 篇笔记 + Canvas 图谱
├── ch03-建筑机电/             #  23 篇笔记 + Canvas 图谱
├── ch04-工业机电/             #  28 篇笔记 + Canvas 图谱
├── ch05-法规与标准/           #   4 篇笔记 + Canvas 图谱
├── ch06-施工管理/             #  14 篇笔记 + Canvas 图谱
├── scripts/                  # 构建脚本（Python）
│   ├── build_vault.py        #   从 temp/ 生成 .md 笔记
│   └── build_canvas.py       #   生成 Canvas 知识图谱
└── temp/                     # 原始提取文本（81 个 .txt）
```

## Canvas 知识图谱

每个章节有一个 `.canvas` 文件，在 Obsidian 中打开可以看到知识点之间的可视化关联——节点是考点，连线是逻辑关系。适合复习时快速建立全局视野。

## 许可

[Apache License 2.0](LICENSE) © 2026 carl20258l-stack

File: ch02-专业技术/第10讲-焊接设备和焊接材料的分类及选用.md
---
title: "2.3 焊接设备和焊接材料的分类及选用"
chapter: "ch02-机电工程专业技术"
lecture: 10
section: "2.3"
tags:
  - 一建机电
  - ch02-专业技术
  - 焊接
  - 焊接设备
  - 焊接材料
created: 2026-07-13
source: "环球网校 2026 一建机电工程管理与实务 考点精讲 第10讲"
---

# 2.3 焊接设备和焊接材料的分类及选用

> [!SUMMARY] 本节概览
> **本节 2.3 焊接技术** 包含四大部分：
> - **2.3.1** 焊接设备和焊接材料的分类及选用（★★）← 本讲内容
> - **2.3.2** 焊接方法和焊接工艺
> - **2.3.3** 焊接应力与焊接变形（温差→内应力→变形）
> - **2.3.4** 焊接质量检验
>
> 本节历年分值（单选+多选+案例）：
>
> | 年份 | 2021 | 2022 | 2023 | 2024 | 2025 |
> |------|------|------|------|------|------|
> | 分值 | 2 | 2 | 2 | 1+2 | 1 |
>
> **真题分布**：2022 多选 / 2023 多选 / 2024 单选 / 2025 单选

---

## 考点：焊接设备和焊接材料的分类及选用（★★）

> **考情提示**：本节以选择题为主，重点是焊接设备的分类与应用、焊条选用原则、焊条烘干参数。焊接材料复验条件近年有出题。

---

## 一、焊接设备

### 1）焊接设备分类

| 序号 | 焊接设备类型 | 主要组成部分 |
|:---:|:---|:---|
| 1 | **焊条电弧焊设备** | 焊机、焊钳、焊接电缆、地线夹钳 |
| 2 | **钨极惰性气体保护焊设备**（手工/自动） | 焊机、焊枪、供气系统、水冷系统、焊接电缆线、遥控器 |
| 3 | **CO₂气体保护焊设备** | 焊机、焊枪、送丝机构、供气系统、控制系统 |
| 4 | **埋弧焊设备** | 焊接小车和机头移动机构、送丝机、焊丝矫正压紧机构、焊接电源、控制系统 |
| 5 | **电渣焊设备** | 焊机、机头、电控系统、水冷成型（滑）块 |
| 6 | **螺柱焊设备**（电弧螺柱焊） | 焊机、控制器、焊枪、地线钳、焊接电缆 |
| 7 | **焊接机器人** | 机器人本体 + 控制柜（硬件及软件）+ 焊接电源（含控制系统）+ 送丝机（弧焊）+ 焊枪（钳） |

> 记忆：电渣焊特点 → **水冷成型块**（其他设备没有"水冷"组件）；焊接机器人 → **两大部分**：机器人 + 焊接装备

### 2）常用焊接设备的应用

| 焊接设备类型 | 核心应用范围 | 关键特点 / 补充说明 | 考频提示 |
|:---|:---|:---|:---:|
| **焊条电弧焊机** | 建筑结构、船舶结构、锅炉、压力容器、化工装备制造、海洋工程结构、输油输气管道结构；**现场固定口焊接和修补** | 在各类焊接结构制造业得到较广泛应用 | ★★ |
| **钨极惰性气体保护焊机** | 除低熔点、易挥发的金属材料（如**铅、锌**等）以外均可焊接 | ①金属材料种类多 ②接头厚度范围广 ③各种焊接位置 ④可用于焊接自动化 → 优质的弧焊设备 | ★★★ |
| **CO₂气体保护焊机** | 低碳钢及低合金钢焊接；易损零件的堆焊；铸钢件的补焊 | **我国重点推广**的一种焊接技术 | ★★ |
| **埋弧焊机** ⭐ | 各种钢板结构（碳素结构钢、不锈钢、耐热钢及其复合钢材）；造船、锅炉、化工容器、桥梁、起重机械、冶金机械制造业、**海洋结构、核电设备** | ①应用最为广泛 ②堆焊耐磨耐蚀合金、焊接镍基合金/铜合金较理想 | ★★ |

> [2024 真题] 下列金属板材焊接时，不能采用钨极惰性气体保护焊的是（ ）。
> A. 锌板 B. 钢板 C. 镍板 D. 钛板
> **【答案】A**。解析：除低熔点、易挥发的金属材料（如铅、锌等）以外，均可采用。

> 记忆：钨极不能焊 **"铅锌"**（低熔点易挥发）

---

## 二、焊接材料

### 1）焊条的分类及选用

#### （1）焊条分类

| 分类方式 | 内容 |
|:---|:---|
| **焊条药皮成分**（8 大类） | 氧化钛型、钛钙型、氧化铁型、低氢型、纤维素型、石墨型、钛铁矿型、盐基型 |
| **用途**（10 大类） | 结构钢焊条、钼和铬钼耐热钢焊条、低温钢焊条、不锈钢焊条、堆焊焊条、铸铁焊条、镍及镍合金焊条、铜及铜合金焊条、铝及铝合金焊条、特殊用途焊条 |
| **熔渣性质**（2 大类） | **碱性焊条**（又称低氢型焊条）和 **酸性焊条** |
| **特殊性能** | 超低氢焊条、低尘低毒焊条、立向下焊条、底层焊条、铁粉高效焊条、抗潮焊条、水下焊焊条、重力焊焊条、仰焊焊条等 |

> 记忆：用途十大类 = "结构、耐热、低温、不锈钢、堆焊、铸铁、镍、铜、铝、特殊" → **结耐低不堆铸镍铜铝特**

#### （2）焊条选用要求

**① 设计有规定 → 按设计文件选用**
**② 设计无规定 → 综合考虑**：钢材化学成分及力学性能、焊缝金属性能、钢结构特点（板厚、接头形式）和受力状态、工艺性、焊接位置和施焊条件（室内/野外/空间大小）、焊接工作量（焊缝长度/焊缝当量）

**同种钢材焊接选用原则：**

| 原则 | 核心要点 |
|:---|:---|
| **1. 力学性能和化学成分匹配** | ● 等强度：熔敷金属抗拉强度 ≥ 母材<br>● 合金钢：合金成分与母材相近<br>● 刚性大、应力高 → 选强度略低于母材的焊条<br>● 母材碳/硫/磷高 → 选 **低氢型抗裂焊条** |
| **2. 保证使用性能和工作条件** | ● 动载荷/冲击载荷 → 选塑韧性高的 **低氢型焊条**<br>● 腐蚀介质 → 选 **不锈钢或耐腐蚀焊条**<br>● 高温/低温/耐磨 → 选对应 **特殊用途焊条** |
| **3. 满足结构特点及受力条件** | 结构复杂、刚性大、厚大焊件 → 选 **低氢型、超低氢型或高韧性焊条**，降低裂纹风险 |
| **4. 考虑施工条件和可操作性** | ● 全位置焊接 → 选全位置焊条<br>● 焊接部位难清理 → 选 **酸性焊条**<br>● 无直流焊机 → 选 **交直流两用焊条**<br>● 狭小/通风差场合 → 选 **酸性或低尘焊条** |

> 记忆：同种钢材焊接四大原则 → **"力学匹配、使用条件、结构受力、施工操作"**，关键细节记住 **"低氢型焊条"** 出现最多（抗裂/动载荷/厚大焊件）

**异种钢材焊接选用原则：**

| 场景 | 选用原则 |
|:---|:---|
| **碳钢和低合金钢焊接** | ● 焊缝强度 ≥ 两种被焊金属的**最低强度**<br>● 塑性和冲击韧性 ≥ **强度较高而韧性较差侧**母材性能 |
| **低合金钢和奥氏体不锈钢焊接** | ● 按熔敷金属化学成分选**铬镍含量高的奥氏体不锈钢焊条**<br>● 按 **焊接性较差的不锈钢** 确定焊接工艺 |

---

### 2）钨极材料特性及种类

| 类型 | 成分 | 特点 |
|:---|:---|:---|
| **纯钨极** | 纯钨 | 基础型 |
| **钍钨极** | 纯钨 + 1%～2% 氧化钍 | 放射性（注意安全） |
| **铈钨极** ⭐ | 纯钨 + 2%以下 氧化铈 | **目前应用最广**的一种电极材料 |

> 记忆：铈钨极最广 = **"铈"实最广**（谐音：事实最广）

---

### 3）焊丝分类及选用

#### （1）焊丝分类
- **按截面结构形式**：[[实心焊丝]] 和 [[药芯焊丝]]

#### （2）焊丝选用原则

| 焊丝类型 | 适用焊接方法 |
|:---|:---|
| **实心焊丝** | [[钨极气体保护焊]]、[[熔化极气体保护焊]] |
| **药芯焊丝** | CO₂ 和 Ar+CO₂ 为保护气体的 [[熔化极气体保护焊]] |
| **自保护药芯焊丝** ⭐ | **不用另加气体保护**，抗风能力优于气体保护焊，通常可在 **四级风力** 下施焊，适用于 **野外或高空作业** |

> 记忆：自保护药芯焊丝 → **"自带气"=不用气瓶，不怕风"**（四级风以下随便焊）

---

### 4）焊接气体分类及应用

#### （1）焊接气体分类

| 类别 | 气体 |
|:---|:---|
| **气焊用气体** | 助燃气体：**O₂**；可燃气体：乙炔、丙烷、石油气、天然气等 |
| **焊接保护用气体** | CO₂、Ar、He、N₂、O₂、H₂ |

> [2023 真题] 焊接时，可用作焊接保护气体的有（ ）
> A. 丙烷 B. 氧气 C. 乙炔 D. 氩气 E. 二氧化碳
> **【答案】BDE**。解析：保护气体包括 CO₂、Ar、He、N₂、O₂、H₂。

#### （2）焊接气体的应用

| 气体 | 应用 |
|:---|:---|
| **N₂** | 作为保护气体焊接 **铜和不锈钢**；也常用于 **等离子弧切割** 的外层保护气 |
| **H₂** | 作为 **还原性气体**，焊接时与 O₂ 混合燃烧，作为气焊的 **热源** |

> [2025 真题] 下列气体中，既可作为气割助燃气体，又能作为焊接保护气体的是（ ）。
> A. O₂ B. H₂ C. N₂ D. C₂H₂
> **【答案】A**。解析：O₂ 既是气割助燃气体，也是焊接保护气体之一。

---

### 5）焊接材料的复验要求 ⭐

#### （1）钢结构的焊接材料复验

| 条件 | 需复验的焊缝等级 |
|:---|:---|
| **建筑结构安全等级为一级** | 一、二级焊缝 |
| **建筑结构安全等级为二级** | 一级焊缝 |
| **大跨度结构** | 一级焊缝 |
| **重级工作制吊车梁结构** | 一级焊缝 |

> 提示：**一级焊缝**均需复验（无论何种情况）

#### （2）特种设备的焊接材料复验

| 场景 | 复验要求 |
|:---|:---|
| **球罐**用的焊条和药芯焊丝 | 应按**批号**进行 **扩散氢复验** |

---

### 6）焊条保管、烘干

#### 保管条件

| 项目 | 要求 |
|:---|:---|
| **入库检查** | 质量证明书验收，包装无破损、无受潮、无雨淋 |
| **存放环境** | 干燥通风、整洁的库房 |
| **摆放要求** | 距地面、墙面 **≥300mm** 的架子上，保持上下左右空气通畅 |
| **分类存放** | 按 **种类、牌号、批次、规格、入库时间** 分类，明确标识 |
| **温湿度** | 温度 ≥ **5℃**，湿度 ≤ **60%**；配备经校准的温度计和湿度计 |

#### 烘干要求

焊条药皮中的水分形式：
- **吸附水** → > 100℃ 蒸发
- **结晶水** → 200~400℃ 蒸发
- **化合水** → 更高温度去除

| 焊条类型 | 烘干温度 | 保温时间 | 使用要求 |
|:---|:---:|:---:|:---|
| **酸性焊条** | 70～150℃ | 1～1.5h | 随烘随用，存放保温桶 |
| **碱性焊条** ⭐ | **300～400℃** | **1～2h** | 随烘随用，存放保温桶 |

> 记忆：酸碱烘干温度对比 → **酸七（70）到一五（150），碱三百到四百，酸一到一个半，碱一到两小时**

---

## 【真题汇总】

| 年份 | 题型 | 考点 | 答案 |
|:---:|:---:|:---|:---:|
| 2023 | 多选 | 焊接保护气体种类（CO₂、Ar、He、N₂、O₂、H₂） | BDE（氧气、氩气、二氧化碳） |
| 2024 | 单选 | 钨极惰性气体保护焊不能焊的材料（铅、锌等低熔点易挥发金属） | A（锌板） |
| 2025 | 单选 | 既可作气割助燃气体又可作焊接保护气体的气体 | A（O₂） |

---

## 记忆卡片

| 序号 | 内容 | 助记 |
|:---:|:---|:---|
| 1 | 焊条电弧焊设备组成部分 | **"机钳线夹"** — 焊机、焊钳、电缆、地线夹钳 |
| 2 | 钨极保护焊不能焊 | **"铅锌"** — 低熔点易挥发的金属 |
| 3 | 铈钨极应用最广 | **"铈"实最广** |
| 4 | 自保护药芯焊丝 | **"自带气，不怕风"** — 不用气瓶，四级风可焊 |
| 5 | 碱性焊条特点 | **"低氢高韧抗裂"** |
| 6 | 焊条烘干温度 | **酸：70~150℃ × 1~1.5h；碱：300~400℃ × 1~2h** |
| 7 | 库房条件 | **温度≥5℃，湿度≤60%**，距墙地 **≥300mm** |
| 8 | 实心焊丝 | 用于 [[钨极气体保护焊]] 和 [[熔化极气体保护焊]] |
| 9 | 药芯焊丝 | 用于 CO₂ 或 Ar+CO₂ 保护焊 |
| 10 | 球罐扩散氢复验 | 焊条和药芯焊丝按 **批号** 复验 |
| 11 | N₂ 的应用 | 焊接 **铜和不锈钢** + 等离子弧切割外层保护气 |
| 12 | 埋弧焊应用最广 | 造船、锅炉、化工容器、桥梁、起重机械、冶金机械、[[海洋结构]]、[[核电设备]] |

File: ch02-专业技术/第11讲-焊接方法和焊接工艺.md
---
title: "2.3 焊接方法和焊接工艺"
chapter: "ch02-机电工程专业技术"
lecture: 11
section: "2.3"
tags: [一建机电, ch02-专业技术, 焊接]
created: 2026-07-13
source: "2026环球网校 一级建造师《机电工程管理与实务》考点精讲 第11讲"
---

# 2.3 焊接方法和焊接工艺

> [!summary] 本节速览
> **★ 重要度：★★★（三星，中等高频）**
> **真题分布：** 2007单 / 2016单 / 2017多
> **核心脉络：** 焊接方法分类（熔化焊/压力焊/钎焊） → 焊接工艺（接头/焊缝/预热后热） → 焊接工艺评定（PQR/PWPS/WWI/WPS 流程 + 评定规则）
> **核心口诀：** 焊艺评三步走：预→评→导→规；重要因素一变动→重新评定

---

## 1. 焊接方法分类

焊接方法按工艺特征分为三大类：

| 类别 | 核心原理 | 常见方法 | 代号速查 |
|:---:|:---|:---|:---:|
| **熔化焊** | 加热至熔化 + 不加压力 → 液态金属混合凝固 | 电弧焊、电渣焊、气焊、电子束焊、激光焊 | 见下表 |
| **压力焊** | 施加压力（加热或不加热） | 爆炸焊、冷压焊、摩擦焊、扩散焊、超声波焊、高频焊、电阻焊 | - |
| **钎焊** | 用低于母材熔点的钎料，加热至钎料熔化填充接头间隙 | 硬钎焊、软钎焊 | - |

> 记忆：熔化焊"融而不压"，压力焊"压可加温"，钎焊"借料搭桥"——三种方法区分的核心要点。

### 1.1 熔化焊

**定义：** 在焊接过程中，将焊接接头在焊接电弧等热源作用下加热至**熔化**状态，在温度场、重力等作用下，**不加压力**，两个工件熔化的**液态金属发生混合**现象，待温度降低后，熔化部分凝结，两个工件就被牢固地焊在一起的方法。

> 对比记忆：熔化焊 vs 摩擦焊——摩擦焊属于压力焊（加压），熔化焊不加压。

熔化焊 → 电弧焊（最常见）→ 焊条电弧焊、气体保护焊、埋弧焊、等离子焊

#### 常用的熔化焊分类及代号

| 焊接方法 | GB/T 5185-2005 代号 | TSG Z6002-2010 / NB/T 47014-2011 代号 |
|:---|:---:|:---:|
| **电弧焊** | | |
| 焊条电弧焊 | 111 | SMAW |
| 单丝埋弧焊 | 121 | SAW |
| 钨极气体保护焊 | 141 | GTAW |
| 熔化极气体保护焊 | 131（135） | GMAW（MAG） |
| 自保护药芯焊丝电弧焊 | 114 | FCAW |
| **其他** | | |
| 电渣焊 | 72 | ESW |
| 气电立焊 | 73 | EGW |
| 短路电弧螺柱焊 | 784 | SW |

> 记忆：数字代号 **111**（焊条电弧焊）、**141**（钨极气体保护焊 GTAW）、**131/135**（熔化极气体保护焊 GMAW/MAG）是高频选择题材料。字母代号缩写含义：S=Shielded(submerged/hielded)，G=Gas，T=Tungsten，A=Arc，W=Welding，M=Metal，F=Flux，C=Core。

### 1.2 压力焊

**定义：** 通过对焊件**施加压力（加热或不加热）**来完成焊接的方法。

**常见方法：** 爆炸焊、冷压焊、摩擦焊、扩散焊、超声波焊、高频焊、电阻焊

> 记忆：压力焊七兄弟——"爆冷摩扩超频阻"（爆炸焊→冷压焊→摩擦焊→扩散焊→超声波焊→高频焊→电阻焊）

### 1.3 钎焊

**定义：** 采用**比母材熔点低**的金属材料作钎料，在加热温度高于钎料而低于母材熔点的情况下，利用液态钎料润湿母材，**填充接头间隙，并与母材相互扩散**下连接焊件的方法。

**分类：** 硬钎焊、软钎焊

> 记忆：钎焊三要素——"熔点比母材低"、"填充间隙"、"相互扩散"。记住"钎"字有个"千"，联想千度高温，但实际上是低于母材的。

---

## 2. 焊接工艺

### 2.1 焊接接头

**组成：** **焊缝**、**熔合区**、**热影响区**和**母材金属**（共四部分）

| 组成部分 | 说明 |
|:---|:---|
| 焊缝 | 熔化凝固后形成的区域 |
| 熔合区 | 焊缝与热影响区的过渡区域 |
| 热影响区 | 受热影响但未熔化的母材区域 |
| 母材金属 | 未受焊接热影响的基体金属 |

**接头形式：** **对接接头**、**T形接头**、**角接接头**、**搭接接头**

> 记忆：四种接头形式——"对T角搭"（对接、T形、角接、搭接），由两个焊件**相对位置**决定。

### 2.2 焊缝形式

#### 焊缝坡口形式

| 坡口类型 | 特征 |
|:---|:---|
| I形（不开坡口） | 最简形式，薄板焊接 |
| V形 | 单面开V形坡口 |
| 单边V形 | 仅一侧开V形 |
| U形 | 圆弧底部，厚板适用 |
| 双U形 | 两面开U形 |
| J形 | 单侧J形坡口 |

#### 焊缝结合形式

- 对接焊缝、角焊缝、塞焊缝、槽焊缝、端接焊缝

#### 焊缝空间位置

| 位置 | 特征 | 难度 |
|:---|:---|:---:|
| **平焊** | 焊缝水平，焊条垂直向下 | 最容易 |
| **立焊** | 焊缝垂直或倾斜 | 较难 |
| **横焊** | 焊缝水平，焊条水平 | 中等 |
| **仰焊** | 焊条向上焊接 | 最困难 |

```
示意图：
 a）平焊          b）立焊          c）横焊          d）仰焊
   ↓               ↓                →               ↑
```

### 2.3 预热及焊后热处理

> 目的：为改善焊接接头的焊后组织和性能或**消除残余应力**而进行的热处理。

| 工艺 | 时机 | 作用 |
|:---|:---|:---|
| **预热** | 焊接开始前，对焊件全部（或局部）加热 | 减缓冷却速度，防止裂纹 |
| **后热** | 焊接后立即加热或保温，使其缓冷 | **≠ 焊后热处理**，属于中间措施 |
| **焊后热处理** | 焊接完成后进行 | 消除残余应力，改善组织性能 |

**延迟裂纹：** 具有孕育期的冷裂纹，可能在焊后数小时、数天或更长时间内出现。

**关键数值：** 若不能及时进行热处理，则应在焊后立即**后热 200~350℃保温缓冷**。

> ★ **高频考点：** 延迟裂纹 + 后热温度 200~350℃ 是常考填空/选择题。

---

## 3. 焊接工艺评定 ★★★

### 3.1 核心概念

**定义：** 焊接工艺评定是为验证所拟定的焊接工艺正确性而进行的**试验过程及结果评价**。

> 【真题·2015 二级】为验证拟定的焊件工艺的正确性所进行的试验过程及结果评价是（  **B**  ）
> A. 焊接作业卡　　B. 焊接工艺评定　　C. 焊接质量证明文件　　D. 焊接作业规程

### 3.2 焊接工艺评定实施要求

- **场所：** 应在**本单位**进行
- **设备仪表：** 处于正常工作状态
- **材料：** 金属材料、焊接材料应符合相应标准
- **人员：** 由**本单位操作技能熟练的焊接人员**使用**本单位设备**焊接试件

> 记忆：焊接工艺评定四大要求——"本单位的设备、本单位的人、标准的材料、正常的状态"

### 3.3 焊接工艺文件体系 ★★★

| 文件 | 英文缩写 | 作用 | 提示 |
|:---|:---:|:---|:---|
| **焊接工艺评定报告** | **PQR** | 记载验证性试验及其检验结果，对拟定的预焊接工艺规程进行评价的报告 | 试验结果 |
| **焊接工艺评定预规程** | **PWPS** | 为进行焊接工艺评定所拟定的焊接工艺文件 | 初步计划文件 |
| **焊接工艺指导书** | **WWI** | 与制造焊件有关的加工和操作细则性作业文件。焊工施焊时使用，可保证施工时质量的再现性 | **焊工现场指令**（范围很窄） |
| **焊接工艺规程** | **WPS** | 根据合格的焊接工艺评定报告编制，用于产品施焊的焊接工艺文件 | **标准工艺**（范围较广） |

**流程顺序：** 焊接工艺评定预规程（PWPS）→ 焊接工艺评定报告（PQR）→ 焊接工艺指导书（WWI）→ 焊接工艺规程（WPS）

> 记忆：**"预→评→导→规"**——先预规程，再评定，后指导书，最后成规程。

**WPS与WWI关系：**
- 一个焊接工艺评定报告可用于编制**多个**焊接作业指导书（WWI）
- 一个焊接作业指导书可以依据**一个或多个**焊接工艺评定报告编制

### 3.4 各行业焊接工艺评定规范要求

| 行业/设备 | 规范依据 | 要点 |
|:---|:---|:---|
| **锅炉** | 焊接工艺评定 → 焊接作业指导书 | 根据产品焊接接头形式进行 |
| **压力容器** | 焊接工艺评定 | 受压元件焊缝、与非受压元件相焊缝、定位焊缝、堆焊与补焊、返修焊缝均需评定 |
| **长输管道** | SY/T 0452-2021《石油天然气金属管道焊接工艺评定》<br>GB/T 31032-2023《钢质管道焊接及验收》 | 制定详细预焊接工艺规程 |
| **工业管道** | NB/T 47014-2023《承压设备焊接工艺评定》 | 承压件与承压件、承压件与非承压件均需评定合格 |
| **燃气/热力公用金属管道** | NB/T 47014-2023《承压设备焊接工艺评定》 | 同上 |
| **非金属PE管道** | TSG D2002-2006《燃气用聚乙烯管道焊接技术规则》 | 单独规范 |
| **钢结构** | GB 50661-2011《钢结构焊接规范》 | **首次采用的**钢材/焊接材料/方法/接头/位置/焊后热处理等参数及组合，需进行焊接工艺评定试验 |

> 记忆：七类焊接对象——"锅压管管管管钢"（锅炉→压力容器→长输管道→工业管道→燃气热力管道→PE管道→钢结构）

### 3.5 焊接工艺评定规则 ★★★

按照 **NB/T 47014-2023**《承压设备焊接工艺评定》，所有工艺参数分为三类：

| 分类 | 定义 | 举例 | 评定规则 |
|:---:|:---|:---|:---:|
| **重要因素** | 变化会影响焊接接头力学性能的参数 | 焊接方法、母材分类、母材厚度、焊丝类别、**预热**、**焊后热处理**、保护气体种类、**电流种类和极性** | ❗ **必须重新评定** |
| **补加因素** | 有冲击韧性要求时升级为重要因素，无要求时降为次要因素 | 线能量、平焊改立焊、多道焊改单道焊等 | 取决于**冲击韧性要求** |
| **次要因素** | 变化不影响接头力学性能 | 坡口形式尺寸、焊丝规格、保护气体流量等 | ✅ 无需重新评定，但需**重新编制焊接工艺规程** |

> 记忆：三类因素口诀——**"重要一变就重评，次要不评要重编，补加看韧性"**
>
> **补加因素口诀：** "一能一平一道焊" → 线能量 + 平焊改立焊 + 多道焊改单道焊

#### 重要因素变化需重新评定的典型参数

- 焊接方法
- 母材分类
- 母材厚度
- 焊丝类别
- **预热**（★★★★）
- **焊后热处理**（★★★★）
- 保护气体种类
- **电流种类和极性**（★★★★）

---

## 4. 【真题】精练

> 2015年二级真题
> 为验证拟定的焊件工艺的正确性所进行的试验过程及结果评价是（  ）
> A. 焊接作业卡　　B. 焊接工艺评定　　C. 焊接质量证明文件　　D. 焊接作业规程
> **【答案】B**
> **【解析】** AD都是焊接的依据。焊接工艺评定是为验证所拟定的焊接工艺正确性而进行的试验过程及结果评价。

---

## 5. 本节思维导图

```
焊接方法和焊接工艺
├── 一、焊接方法
│   ├── 熔化焊（电弧焊/电渣焊/气焊/电子束焊/激光焊）
│   │   ├── 焊条电弧焊 111 SMAW
│   │   ├── 单丝埋弧焊 121 SAW
│   │   ├── 钨极气体保护焊 141 GTAW
│   │   ├── 熔化极气体保护焊 131/135 GMAW/MAG
│   │   ├── 自保护药芯焊丝电弧焊 114 FCAW
│   │   ├── 电渣焊 72 ESW
│   │   ├── 气电立焊 73 EGW
│   │   └── 短路电弧螺柱焊 784 SW
│   ├── 压力焊（爆/冷/摩/扩/超/高/阻）
│   └── 钎焊（硬钎焊/软钎焊）
├── 二、焊接工艺
│   ├── 焊接接头（焊缝+熔合区+热影响区+母材）
│   │   └── 接头形式（对接/T形/角接/搭接）
│   ├── 焊缝形式（坡口/结合/空间位置）
│   └── 预热及焊后热处理
│       ├── 预热：焊前加热
│       ├── 后热：焊后缓冷（200~350℃）
│       └── 焊后热处理：消除残余应力
├── 三、焊接工艺评定
│   ├── 文件体系
│   │   ├── PWPS → PQR → WWI → WPS
│   │   ├── 1个PQR ⇢ 多个WWI
│   │   └── 1个WWI ⇠ 1个或多个PQR
│   ├── 各行业规范要求（锅/压/长/工/燃/PE/钢）
│   └── 评定参数分类
│       ├── 重要因素 → 重新评定
│       ├── 补加因素 → 看韧性要求
│       └── 次要因素 → 重编规程即可
```

---

## 6. 联想与关联

- [[第09讲-焊接材料.md|第9讲-焊接材料]] —— 焊接方法的材料基础（焊条、焊丝、焊剂）
- [[第10讲-焊接设备.md|第10讲-焊接设备]] —— 焊接方法的设备支撑
- [[第12讲-焊接检验.md|第12讲-焊接检验]] —— 焊接质量的检验手段，焊接工艺评定结果的验证
- [[第13讲-焊接应力与变形.md|第13讲-焊接应力与变形]] —— 预热与焊后热处理的深层原理

> 本节内容与第9~13讲共同构成焊接知识体系，是机电实务案例分析和选择题的常考模块。焊接工艺评定的三类参数（重要/补加/次要）是判断是否重新评定的**核心逻辑**，也是案例分析题的高频考点。

File: ch02-专业技术/第12讲-焊接应力与变形、焊接质量检验.md
---
title: "2.3 焊接应力与变形、焊接质量检验"
chapter: "ch02-机电工程专业技术"
lecture: 12
section: "2.3"
tags: [一建机电, ch02-专业技术, 焊接, 焊接应力, 焊接变形, 焊接质量检验]
created: 2026-07-13
source: 环球网校 2026 一建机电考点精讲 第12讲
---

# 2.3 焊接应力与变形、焊接质量检验

> **本讲速览** | ★★★ 高频考点（2009单/2011单/2015多/2017案/2018单/2021多 + 2013单/2017案/2018案）
> - **焊接应力与变形**（★★★）：降低焊接应力的措施（设计3条 + 工艺9条）→ 焊接变形分类（面内/面外）→ 预防焊接变形措施（结构设计 + 装配工艺 + 焊接工艺）
> - **焊接质量检验**（★★）：检验方法分类（破坏性/非破坏性）→ 三阶段检验（焊前/焊中/焊后）

---

## 2.3.1 焊接应力与焊接变形（★★★）

### 一、降低焊接应力的措施

#### 1）设计措施

| 序号 | 措施 | 关键要点 |
|:---:|:---:|:---|
| ① | **减少焊缝的数量和尺寸** | 可减小变形量，同时降低焊接应力。如：厚壁金属管道→窄间隙焊；大型低温储罐厚壁立缝→双"U"形坡口 + 氩弧焊焊接工艺（新增） |
| ② | **避免焊缝过于集中** | 避免焊接应力峰值叠加 |
| ③ | **优化设计结构** | 如将容器的接管口设计成翻边式，少用承插式 |

#### 2）工艺措施

| 序号 | 措施 | 要点说明 |
|:---:|:---:|:---|
| ① | **采用较小的焊接线能量** | — |
| ② | **合理安排装配焊接顺序** | 使焊缝有自由收缩的余地，降低焊接中的残余应力。★ **典型例**：大型储罐底板焊接→先焊**短焊缝**，再焊**长焊缝** |
| ③ | **层间进行锤击（焊后）** | 焊后用小锤轻敲焊缝及邻近区域→使金属晶粒间的应力得以释放→有效减少焊接残余应力 |
| ④ | **预热拉伸补偿焊缝收缩** | 机械拉伸或加热拉伸 |
| ⑤ | **选用塑性较好的焊条** | 焊接高强钢时选用 |
| ⑥ | **预热** | 焊前对构件进行预热→减小温差 + 减慢冷却速度→减小焊接残余应力 |
| ⑦ | **消氢处理** | 主要目的：使焊缝金属中的**扩散氢逸出**，降低焊缝及热影响区的含氢量→防止氢致冷裂纹 |
| ⑧ | **焊后热处理** | — |
| ⑨ | **利用振动法消除焊接残余应力** | — |

> 【真题2015多选】降低焊接应力的正确措施有（ACE）
> - A. 构件设计时尽量减少焊缝尺寸 ✅
> - B. 将焊缝集中在一个区域 ❌（应为**避免**焊缝过于集中）
> - C. 焊接时采用较小的焊接线能量 ✅
> - D. 焊接过程中，层间锤击 ❌（**焊后**进行层间锤击）
> - E. 焊接前对结构件进行整体预热 ✅

---

### 二、焊接变形的分类

#### 面内变形
| 变形类型 | 说明 |
|:---|:---|
| 焊缝纵向收缩变形 | 沿焊缝长度方向的收缩 |
| 焊缝横向收缩变形 | 垂直于焊缝长度方向的收缩 |
| 焊缝回转变形 | 焊缝区域的旋转位移 |

#### 面外变形
| 变形类型 | 说明 |
|:---|:---|
| 角变形 | |
| 弯曲变形 | |
| 扭曲变形 | |
| 失稳波浪变形 | |

> **记忆**：脚扭弯失稳（角变形、扭曲变形、弯曲变形、失稳波浪变形）

---

### 三、预防焊接变形的措施

按实施阶段分为三类：

#### （1）进行合理的焊接结构设计（焊前）

| 措施 | 关键词 |
|:---|:---|
| ① 合理安排焊缝位置 | **焊缝** |
| ② 合理选择焊缝数量和长度 | **焊缝** |
| ③ 合理选择坡口形式 | **焊缝** |

> 提示：设计即布局，给焊缝布局

#### （2）采取合理的装配工艺措施（组装）

| 序号 | 措施 | 说明 |
|:---:|:---|:---|
| ① | **预留收缩余量法** | |
| ② | **反变形法** | 为了抵消焊接变形，在焊前装配时，先将构件向焊接加热产生变形的相反方向进行人为的预设变形 |
| ③ | **刚性固定法** | 广泛用于工程焊接**较小**的构件，对防止**角变形和波浪变形**有显著效果 |
| ④ | **合理选择装配程序** | 对于大型焊接结构，适当分成几个**部件**进行装配焊接，再**组焊成整体**。小部件可自由收缩，避免整体变形。**例**：压力容器分节制造 |

> **记忆**：玉刚饭庄（预留收缩余量法→**预**→玉；刚性固定法→**刚**；反变形法→**反**→饭；合理选择装配程序→**庄**→庄）

#### （3）采取合理的焊接工艺措施

| 序号 | 措施 | 要点 |
|:---:|:---|:---|
| ① | **合理的焊接方法** | 尽量用气体保护焊等**热源集中**的焊接方法；不宜用焊条电弧焊，特别不宜选用气焊 |
| ② | **合理的焊接线能量** | 尽量减小焊接线能量的输入→有效减小变形 |
| ③ | **合理的焊接顺序和方向** | ★ **储罐底板焊接顺序**：先焊中幅板、边缘板对接焊缝外 **300mm** 长 → 待焊接完壁板和边缘板**角焊缝**后 → 再焊接边缘板剩余**对接焊缝** → 最后焊接中幅板和边缘板的**环焊缝** |

> 关键词提示："焊接"（焊接方法、焊接线能量、焊接顺序和方向）

---

**三类措施对比一览**

| 措施类别 | 具体内容 | 提示 |
|:---|:---|:---|
| **焊接结构设计**（焊前） | ①合理安排焊缝位置 ②合理选择焊缝数量和长度 ③合理选择坡口形式 | 关键词"**焊缝**" |
| **装配工艺措施** | ①预留收缩余量法 ②反变形法 ③刚性固定法 ④合理选择装配程序 | 记忆：玉刚饭庄 |
| **焊接工艺措施** | ①合理的焊接方法 ②合理的焊接线能量 ③合理的焊接顺序和方向 | 关键词"**焊接**" |

> 【真题2011单选】预防焊接变形的装配工艺措施包括（B）
> - A. 合理选择焊缝尺寸和形状 ❌（结构设计）
> - B. 合理选择装配程序 ✅
> - C. 合理安排焊缝位置 ❌（结构设计）
> - D. 合理的焊接顺序和方向 ❌（焊接工艺）

---

> 【真题2017案例】
> **背景**：底板敷设完成后，焊工按技术人员的交底，点焊固定后，先焊长焊缝，后焊短焊缝，采用大焊接线能量分段退焊，在底板焊接工作进行到第二天时，出现了很明显的波浪形变形。
> **问题**：指出技术人员底板焊接中的错误之处，并纠正。
> **参考答案**：
> 1. 底板焊接过程中采用了**大焊接线能量**。应采用**较小的焊接线能量**。
> 2. 从长焊缝到短焊缝顺序不对，应先进行**短焊缝**的焊接。

---

## 2.3.2 焊接质量检验（★★）

### 一、焊接检验方法分类

| 破坏性检验 | 非破坏性检验 |
|:---|:---|
| **力学性能试验**：弯曲试验、拉伸试验、冲击试验、硬度试验、断裂性试验、疲劳试验 | **外观检验** |
| **化学分析试验**：化学成分分析、不锈钢晶间腐蚀试验、焊条扩散氢含量测试 | **无损检测**：渗透检测（PT）、磁粉检测（MT）、超声检测（UT）、射线检测（RT） |
| **金相试验**：宏观组织、微观组织 | |
| **焊接性试验** | |

---

### 二、焊接过程质量检验

#### 1）焊前质量检验（准备）

| 项目 | 内容 |
|:---|:---|
| ① 母材和焊材 | |
| ② 零部件结构尺寸 | |
| ③ 组对质量 | |
| ④ 坡口清理检查 | 在施焊前应对坡口及坡口两侧进行清理检查 |
| ⑤ 焊接前的确认 | |

#### 2）焊中质量检验

| 项目 | 要点 |
|:---|:---|
| **① 定位焊缝** | |
| **② 多层（道）焊** | 每层（道）焊完后，应立即对层（道）间进行**清理**，并进行**外观检查**，检查合格后方可进行下一层（道）的焊接。对多层（道）间温度有要求时，应测量多层（道）间的焊前**温度**，并形成记录 |
| **③ 后热** | 应检查**加热范围**、后热**温度**和后热**时间**，并形成记录 |

#### 3）焊后质量检验

##### （1）焊缝外观检验

- 焊缝表面的**形状尺寸及外观质量**应符合设计要求，设计无要求时应符合现行国家有关标准
- **不允许存在的缺陷**（6种）：**裂纹、未焊透、未熔合、表面气孔、外露夹渣、未焊满**
  - 记忆：裂透熔气渣满
- **允许存在的缺陷**：咬边、角焊缝厚度不足、角焊缝焊脚不对称

> 【真题2018案例】在焊缝外表面的质量检查中，不允许的质量缺陷还有哪些？
> **参考答案**：焊缝表面不允许存在的缺陷包括：裂纹、未焊透、未熔合、表面气孔、外露夹渣、未焊满。

- **几何尺寸检查**：容器焊接后应检查——同一端面最大内直径与最小内直径之差（椭圆度）、矩形容器截面上最大边长与最小边长之差、焊接接头棱角度（环向和轴向）等

##### （2）焊缝表面无损检测

- 设计文件无规定时，可选用**磁粉检测（MT）** 或**渗透检测（PT）** 方法
- **渗透检测前**：焊缝表面不得有铁锈、焊渣、焊接飞溅及各种防护层
- **磁粉检测前**：焊缝表面及其两侧 **25mm** 范围内，不得有油脂、污垢、焊渣、焊接飞溅或其他粘附磁粉的物质

##### （3）焊缝内部无损检测

主要方法：

| 检测方法 | 缩写 |
|:---|:---:|
| 射线检测 | RT |
| 超声检测 | UT |
| 数字射线检测技术 | DR + CR |
| 衍射时差法超声波检测 | TOFD |
| 相控阵超声检测 | PA |

**射线检测（RT）vs 超声检测（UT）对比**

| 对比维度 | 射线检测（RT） | 超声检测（UT） |
|:---|:---|:---|
| **优点** | 可获得缺陷的**投影图像**，缺陷定性、长度测量比较准确；对**体积型缺陷**和**薄壁工件**中的缺陷检测率较高 | **面积型缺陷**检出率较高；**穿透能力强**，适用于**厚壁工件**；定位准确，可测量缺陷自身高度；对人体和环境**无害**；检测成本较低、速度快 |
| **缺点** | 厚壁工件缺陷检出率偏低；缺陷在工件厚度方向的位置难以确定、自身高度难以测量；对**面积型**有时会**漏检**；射线对人体和环境有危害，防护成本、检测成本较高；检测速度较慢 | 缺陷定性困难、定量精度不高；常用脉冲反射法超声波检测结果**无直接见证记录**；**无缺陷直观图像**；薄壁工件检测困难 |

> 【真题2013单选】常用的焊接无损检测方法中，适合于焊缝内部缺陷检测的方法是（A）
> - A. 射线探伤 ✅
> - B. 涡流探伤 ❌
> - C. 磁性探伤 ❌
> - D. 渗透探伤 ❌

**数字射线（DR + CR）检测技术**

由**计算机控制**射线穿过被检测工件，经成像器件（探测器或成像板）接收后，将射线光子信号经过一系列**转换成数字信号**，并由计算机**重新建立图像**，可以进行一系列**图像后处理**的技术。

#### 4）其他检验

| 检验项目 | 要点 |
|:---|:---|
| **硬度检验** | |
| **腐蚀试验** | |
| **金相试验** | ★ **奥氏体-铁素体型双相不锈钢焊缝**：铁素体含量应与母材一致，母材奥氏体含量均为 **40%～60%** |

---

## 本讲总结

| 主题 | 核心考点 | 重要程度 |
|:---|:---|:---:|
| **降低焊接应力** | 设计措施3条 + 工艺措施9条（预热、锤击、消氢、热处理、振动法等） | ★★★ |
| **焊接变形分类** | 面内（纵/横/回转） vs 面外（角/弯/扭/失稳波浪） 记忆：脚扭弯失稳 | ★★ |
| **预防焊接变形措施** | 结构设计（焊缝）→ 装配工艺（玉刚饭庄）→ 焊接工艺（焊接） | ★★★ |
| **焊接检验方法分类** | 破坏性（力学/化学/金相/焊接性） vs 非破坏性（外观/无损检测） | ★★ |
| **焊接过程检验** | 焊前（准备）→ 焊中（定位焊/多层焊/后热）→ 焊后（外观/无损） | ★★ |
| **焊缝外观缺陷** | **不允许**：裂纹、未焊透、未熔合、表面气孔、外露夹渣、未焊满 **允许**：咬边、角焊缝厚度不足、角焊缝焊脚不对称 | ★★★ |
| **RT vs UT** | RT：体积型、薄壁好，厚壁差，有危害，成本高 UT：面积型、厚壁好，薄壁差，无害，成本低 | ★★ |
| **双相不锈钢** | 焊缝铁素体含量与母材一致，母材奥氏体含量40%～60% | ★ |

---

> **关联章节**
> - [[焊接方法与焊接工艺]] — 焊接线能量、焊接方法选择
> - [[焊接材料与设备]]
> - [[金属材料与压力容器]]

> **真题索引**：[[2009单]] [[2011单]] [[2013单]] [[2015多]] [[2017案]] [[2018单]] [[2018案]] [[2021多]]
